Repository: Jiangsu-Liangyi/hastelloy-x-forgings

# hastelloy-x-forgings
Hastelloy X Forged Parts - Technical Guide

File: index.html
# Hastelloy X (UNS N06002) Material Data & Properties

![Material](https://img.shields.io/badge/Material-Hastelloy%_X-blue)
![Category](https://img.shields.io/badge/Category-Superalloy-orange)
![Maintained%20by](https://img.shields.io/badge/Maintained%20by-Jiangsu%20Liangyi-success)

This repository provides an open-source, developer-friendly dataset of **Hastelloy X (UNS N06002)** material properties. It is designed for engineers, researchers, and developers who need accurate mechanical and chemical data for CAD, CAE, and Finite Element Analysis (FEA) simulations.

Data provided and maintained by the engineering team at [Jiangsu Liangyi Forged Parts](https://www.jnmtforgedparts.com).

---

## 📖 1. Overview

**Hastelloy X** is a nickel-chromium-iron-molybdenum solid-solution strengthened superalloy. It is exceptionally resistant to oxidation in high-temperature environments (up to 2200°F / 1200°C) and exhibits excellent high-temperature strength, formability, and weldability.

---

## 🧪 2. Chemical Composition (wt %)

| Element | Min (%) | Max (%) |
| :--- | :--- | :--- |
| **Nickel (Ni)** | Balance | Balance |
| **Chromium (Cr)** | 20.5 | 23.0 |
| **Iron (Fe)** | 17.0 | 20.0 |
| **Molybdenum (Mo)** | 8.0 | 10.0 |
| **Cobalt (Co)** | 0.5 | 2.5 |
| **Tungsten (W)** | 0.2 | 1.0 |
| **Carbon (C)** | 0.05 | 0.15 |

---

## ⚙️ 3. Physical & Mechanical Properties (Room Temperature)

| Property | Metric | Imperial |
| :--- | :--- | :--- |
| **Density** | 8.22 g/cm³ | 0.297 lb/in³ |
| **Melting Point** | 1260 - 1355 °C | 2300 - 2470 °F |
| **Tensile Strength (Ultimate)** | ≥ 690 MPa | ≥ 100 ksi |
| **Yield Strength (0.2% Offset)** | ≥ 240 MPa | ≥ 35 ksi |
| **Elongation** | ≥ 35% | ≥ 35% |

---

## 💻 4. Developer API / JSON Data Format

If you are building simulation software or material databases, you can directly import the following JSON snippet containing standard Hastelloy X properties:

```json
{
  "material": "Hastelloy X",
  "uns_designation": "N06002",
  "category": "Nickel-based Superalloy",
  "properties": {
    "density_g_cm3": 8.22,
    "melting_range_C": [1260, 1355],
    "thermal_conductivity_W_mK": 9.2,
    "specific_heat_J_kgK": 486,
    "elastic_modulus_GPa": 205
  },
  "mechanical_limits": {
    "tensile_strength_MPa_min": 690,
    "yield_strength_MPa_min": 240,
    "elongation_percent_min": 35
  },
  "source": "[https://www.jnmtforgedparts.com](https://www.jnmtforgedparts.com)"
}
